Repository: AbhijeetParida/Determining-Ductility-and-Brittleness-from-Charpy-Impact-Tests

# ABSTRACT :- 
This research is the integration of a set of elements in a system of capturing, processing, and digital image analysis. It allows a better visual and numeric interpretation to determine the toughness, ductility percentage, and fragility of steel AISI/SAE 1020 and 30, getting better qualitative and quantitative observation of the results from the impact test (Charpy test). Patterns in the standard form, ASTM E23, were digitalized to evaluate the percentage of ductility/fragility of specimen testing. After, we calculated the area and the equivalent diameter of the material. using digital image processing and numerical comparison between the patterns specified in the standard form ASTM E23 and the testing in the impact test , and it allows to find the kind of pattern it is closest and determine which degree of ductility. Finally, the results were compared by three experts. The algorithm accuracy was 80%.

# PROBLEM STATEMENT AND MOTIVATION :- 
Determining ductility and brittleness of materials accurately is crucial for various engineering applications. While standard tensile tests provide valuable insights, they often lack the dynamic loading conditions present in real-world scenarios. This gap necessitates a reliable method to assess a material's behavior under impact loads.
The current project focuses on utilizing the Charpy impact test to effectively determine the ductility and brittleness of materials. Here's why this project holds significant importance:
**Safety-Critical Applications:** Understanding a material's ductility and brittleness is paramount in industries like construction, transportation, and pressure vessel manufacturing. These industries rely on materials that can withstand sudden impacts without catastrophic failure.
**Ductile-to-Brittle Transition Temperature (DBTT):** Charpy impact tests enable the identification of the DBTT, a critical temperature at which a material's behavior shifts from ductile to brittle. This information is vital for safe operation in environments with fluctuating temperatures.
**Material Selection and Design Optimization:** By quantifying ductility and brittleness, engineers can make informed decisions regarding material selection for specific applications. This leads to safer, more reliable, and potentially lighter designs.
**Quality Control:** Charpy impact tests serve as a quality control tool, ensuring materials meet the specified toughness requirements and minimizing the risk of unexpected failures.

# ABOUT THE PROJECT :- 
The brittle fractures leave behind larger, more noticeable patterns or marks on the broken surface compared to ductile fractures.
By taking pictures of the broken specimen surfaces after the impact test, and analyzing the sizes of the patterns or marks using image processing software, the researchers can figure out which regions were brittle fractures (larger patterns) versus ductile fractures (smaller, smoother patterns).
This allows them to calculate what percentage of the surface was brittle versus ductile without relying on a person's subjective judgment by just looking at the surface.
Using image analysis and comparing to reference pattern images avoids the inconsistencies that can happen when different people examine the same surface manually.
So in simple terms - larger crack/fracture patterns = brittle regions, while smoother torn areas = ductile regions. Image processing quantifies the sizes to estimate the brittle versus ductile percentages objectively.

# OBJECTIVES :-

**Material Selection:** You'll likely choose different materials (e.g., steel, aluminum) to analyze their ductile-to-brittle transition behavior.

**Temperature Variation:** Charpy tests are often conducted at various temperatures to pinpoint the ductile-to-brittle transition temperature (DBTT). This is the temperature at which a material's fracture behavior significantly changes.

**Data Analysis:** The impact energy values obtained from the tests will be plotted against temperature. This helps visualize the transition and identify the DBTT.

**Fracture Surface Examination:** Analyzing the fracture surfaces of the tested specimens can provide additional insights. Ductile fractures typically exhibit a rough, shear-like appearance, while brittle fractures are often smooth and flat.

## Additional Considerations :- 

**Standards:** Following established testing standards like `ASTM E23` is crucial to ensure accurate and reproducible results.
**Impact Testing Machine:** The Charpy test requires specialized equipment to deliver the standardized impact load.
**Safety Precautions:** Proper safety protocols must be followed during sample preparation, testing, and handling fractured specimens.

# CONCLUSION :- 

The application of graphite in the ASI 304 specimens turned out to be an alternative determinant to carry out the image processing, allowing the software to differentiate the areas formed in the test and thus subsequently go on to make a numerical c

File: Notepad Codes/IKD steel axles output.txt
Image: QUW23-V12-IKD Axles Bottom (3).tiff
Ductility Percentage: 55.64%
Brittleness Percentage: 44.36%

Image: QUW23-V12-IKD Axles Bottom (4).tiff
Ductility Percentage: 62.65%
Brittleness Percentage: 37.35%

Image: QUW23-V12-IKD Axles Left (1).tiff
Ductility Percentage: 52.94%
Brittleness Percentage: 47.06%

Image: QUW23-V12-IKD Axles Left (2).tiff
Ductility Percentage: 59.93%
Brittleness Percentage: 40.07%

Image: QUW23-V12-IKD Axles Left (3).tiff
Ductility Percentage: 60.99%
Brittleness Percentage: 39.01%

Image: QUW23-V12-IKD Axles Middle (1).tiff
Ductility Percentage: 52.82%
Brittleness Percentage: 47.18%

Image: QUW23-V12-IKD Axles Middle (2).tiff
Ductility Percentage: 65.93%
Brittleness Percentage: 34.07%

Image: QUW23-V12-IKD Axles Rigt (1).tiff
Ductility Percentage: 53.86%
Brittleness Percentage: 46.14%

Image: QUW23-V12-IKD Axles Rigt (2).tiff
Ductility Percentage: 65.98%
Brittleness Percentage: 34.02%

Image: QUW23-V12-IKD Axles Top (1).tiff
Ductility Percentage: 55.72%
Brittleness Percentage: 44.28%

Image: QUW23-V12-IKD Axles Top (2).tiff
Ductility Percentage: 63.18%
Brittleness Percentage: 36.82%

Image: QUW23-V12-IKD Axles Top (3).tiff
Ductility Percentage: 71.02%
Brittleness Percentage: 28.98%

File: Notepad Codes/Tempering at 24h steel axles output.txt
Image: QUW23-Temperin at 240C-24h-Bottom1.tiff
Ductility Percentage: 80.35%
Brittleness Percentage: 19.65%

Image: QUW23-Temperin at 240C-24h-Bottom4.tiff
Ductility Percentage: 71.52%
Brittleness Percentage: 28.48%

Image: QUW23-Temperin at 240C-24h-Left.tiff
Ductility Percentage: 77.10%
Brittleness Percentage: 22.90%

Image: QUW23-Temperin at 240C-24h-Left1.tiff
Ductility Percentage: 46.80%
Brittleness Percentage: 53.20%

Image: QUW23-Temperin at 240C-24h-Left2.tiff
Ductility Percentage: 66.61%
Brittleness Percentage: 33.39%

Image: QUW23-Temperin at 240C-24h-Left3.tiff
Ductility Percentage: 47.78%
Brittleness Percentage: 52.22%

Image: QUW23-Temperin at 240C-24h-Left4.tiff
Ductility Percentage: 61.16%
Brittleness Percentage: 38.84%

Image: QUW23-Temperin at 240C-24h-Left5.tiff
Ductility Percentage: 65.61%
Brittleness Percentage: 34.39%

Image: QUW23-Temperin at 240C-24h-middle.tiff
Ductility Percentage: 44.98%
Brittleness Percentage: 55.02%

Image: QUW23-Temperin at 240C-24h-Middle1.tiff
Ductility Percentage: 68.22%
Brittleness Percentage: 31.78%

Image: QUW23-Temperin at 240C-24h-Top1.tiff
Ductility Percentage: 50.51%
Brittleness Percentage: 49.49%

Image: QUW23-Temperin at 240C-24h-Top2.tiff
Ductility Percentage: 70.20%
Brittleness Percentage: 29.80%

Image: QUW23-Temperin at 240C-24h-Top3.tiff
Ductility Percentage: 68.10%
Brittleness Percentage: 31.90%

Image: QUW23-Tempering at 240C-24h.jpeg
Ductility Percentage: 0.00%
Brittleness Percentage: 100.00%
